Repository: kr4cket/chemistry

# Исследование неорганических ферментов и их активности
Целью данного исследования является анализ активности неорганических ферментов

# Этапы
1. Предобработка данных
2. Автоматизация работы

## Предобработка данных
На данном этапе использовали датасет неорганических ферментов, полученный из открытых источников.
Проведены исследования активности ферментов. Выявлены самые активные ферменты и самый часто встречающийся тип активности среди ферментов

Результаты исследований можно увидеть [processing.ipynb](data_processing%2Fprocessing.ipynb)

Для самостоятельного запуска ноутбука необходимо установить зависимости:

```
    pip install -r .\data_processing\requirements.txt
```

## Автоматизация работы
На данном этапе планируется обернуть функции, используемые в предобработке данных в отдельный сервис API, который мог агрегировать и отправлять необходимые данные для отображения на дашбордах

File: assets/db.csv (part 1 of 5)
formula,type,activity,Syngony,shape,"length, nm","width, nm","depth, nm",Sufrace,surface,pol,surf,"Mw(coat), g/mol","Km, mM","Vmax, mM/s",ReactionType,Subtype,"C min, mM","C max, mM","C(const), mM",Ccat(mg/mL),ph,"temp, °C"
CoFe2O4,bimeo,peroxidase,7,,4.1,4.1,4.1,additional,naked,oleic acid,0,282.47,0.0065,1.376300000,TMB + H2O2,TMB,1.5000,1.5000,100.000,0.0000262,4,37
CoFe2O4,bimeo,peroxidase,7,nanopolyhedrons,13.8,13.8,13.8,additional,naked,oleic acid,0,282.47,0.0554,0.264300000,TMB + H2O2,TMB,1.5000,1.5000,100.000,0.0000262,4,37
CoFe2O4,bimeo,peroxidase,7,,4.1,4.1,4.1,additional,naked,oleic acid,0,282.47,0.0355,8.363000000,H2O2 + TMB,H2O2,0.5000,25.0000,100.000,0.0000262,4,37
CoFe2O4,bimeo,peroxidase,7,nanopolyhedrons,13.8,13.8,13.8,additional,naked,oleic acid,0,282.47,0.2277,0.438200000,H2O2 + TMB,H2O2,0.5000,25.0000,100.000,0.0000262,4,37
CoFe2O4,bimeo,peroxidase,7,near corner-grown cubic,24.5,24.5,24.5,additional,naked,oleic acid,0,282.47,0.0173,1.027200000,TMB + H2O2,TMB,0.2000,100.0000,15.000,0.0000262,4,37
CoFe2O4,bimeo,peroxidase,7,starlike,32.1,32.1,32.1,additional,naked,oleic acid,0,282.47,0.0243,0.675300000,TMB + H2O2,TMB,0.2000,100.0000,15.000,0.0000262,4,37
CoFe2O4,bimeo,peroxidase,7,near cubic,45.2,45.2,45.2,additional,naked,oleic acid,0,282.47,0.0348,0.646800000,TMB + H2O2,TMB,0.2000,100.0000,15.000,0.0000262,4,37
CoFe2O4,bimeo,peroxidase,7,near corner-grown cubic,24.5,24.5,24.5,additional,naked,oleic acid,0,282.47,0.0393,1.281300000,H2O2 + TMB,H2O2,0.5000,25.0000,100.000,0.0000262,4,37
CoFe2O4,bimeo,peroxidase,7,starlike,32.1,32.1,32.1,additional,naked,oleic acid,0,282.47,0.0661,0.920300000,H2O2 + TMB,H2O2,0.5000,25.0000,100.000,0.0000262,4,37
CoFe2O4,bimeo,peroxidase,7,near cubic,45.2,45.2,45.2,additional,naked,oleic acid,0,282.47,0.1107,1.042200000,H2O2 + TMB,H2O2,0.5000,25.0000,100.000,0.0000262,4,37
CoFe2O4,bimeo,peroxidase,7,cubic,14,14,14,naked,naked,0,0,0.00,0.0752,0.000255451,H2O2 + TMB,H2O2,0.0010,100.0000,15.000,0.0080000,6,25
MnFe2O4,bimeo,peroxidase,7,spherical,4,4,4,additional,naked,oleic acid,0,282.47,0.0015,6.980000000,TMB + H2O2,TMB,0.0010,1.1100,10.000,0.0005000,3.5,37
MnFe2O4,bimeo,peroxidase,7,spherical,16,16,16,additional,naked,oleic acid,0,282.47,0.0964,0.353000000,TMB + H2O2,TMB,0.0010,1.1100,10.000,0.0005000,3.5,37
MnFe2O4,bimeo,peroxidase,7,plate-like,18,18,18,additional,naked,oleic acid,0,282.47,0.0258,1.550000000,TMB + H2O2,TMB,0.0010,1.1100,10.000,0.0005000,3.5,37
MnFe2O4,bimeo,peroxidase,7,near-cubic,27,27,27,additional,naked,oleic acid,0,282.47,0.0330,0.730000000,TMB + H2O2,TMB,0.0010,1.1100,10.000,0.0005000,3.5,37
MnFe2O4,bimeo,peroxidase,7,spherical,4,4,4,additional,naked,oleic acid,0,282.47,0.1120,7.150000000,H2O2 + TMB,H2O2,0.0010,24.0000,1.500,0.0005000,3.5,37
MnFe2O4,bimeo,peroxidase,7,spherical,16,16,16,additional,naked,oleic acid,0,282.47,0.5430,0.515000000,H2O2 + TMB,H2O2,0.0010,24.0000,1.500,0.0005000,3.5,37
MnFe2O4,bimeo,peroxidase,7,plate-like,18,18,18,additional,naked,oleic acid,0,282.47,0.2420,4.940000000,H2O2 + TMB,H2O2,0.0010,24.0000,1.500,0.0005000,3.5,37
MnFe2O4,bimeo,peroxidase,7,near-cubic,27,27,27,additional,naked,oleic acid,0,282.47,0.3040,1.760000000,H2O2 + TMB,H2O2,0.0010,24.0000,1.500,0.0005000,3.5,37
MnFe2O4,bimeo,peroxidase,7,,6,6,6,additional,naked,0,citric acid,192.12,0.6050,0.000053800,TMB + H2O2,TMB,0.0010,0.8000,0.000,0.0400000,3.5,25
MnFe2O4,bimeo,peroxidase,7,,6,6,6,additional,naked,0,citric acid,192.12,0.5280,0.000021500,H2O2 + TMB,H2O2,0.0010,14.0000,0.800,0.0400000,3.5,25
MgFe2O4,bimeo,peroxidase,7,spherical,220,220,220,additional,naked,poly(ethylene oxide),0,20000.00,0.6700,0.000020900,TMB + H2O2,TMB,,0.4000,,0.0400000,4,45
MgFe2O4,bimeo,peroxidase,7,spherical,220,220,220,additional,naked,poly(ethylene oxide),0,20000.00,0.1400,0.000125400,ABTS + H2O2,ABTS,0.1200,0.4000,12.000,0.0400000,4,45
MgFe2O4,bimeo,peroxidase,7,spherical,220,220,220,additional,naked,poly(ethylene oxide),0,20000.00,4.6100,0.000134600,H2O2 + TMB,H2O2,1.0000,20.0000,0.400,0.0400000,4,45
NiFe2O4,bimeo,peroxidase,7,spherical-like,200,200,200,additional,naked,poly(ethylene oxide),0,20000.00,0.5500,0.000045700,TMB + H2O2,TMB,,,,0.0400000,4,45
NiFe2O4,bimeo,peroxidase,7,spherical-like,200,200,200,additional,naked,poly(ethylene oxide),0,20000.00,0.4600,0.000174800,ABTS + H2O2,ABTS,0.1200,0.4000,12.000,0.0400000,4,45
NiFe2O4,bimeo,peroxidase,7,spherical-like,200,200,200,additional,naked,poly(ethylene oxide),0,20000.00,2.6000,0.000141100,H2O2 + TMB,H2O2,1.0000,20.0000,0.400,0.0400000,4,45
ZnFe2O4,bimeo,peroxidase,7,flower-like,104,27,27,naked,naked,0,0,0.00,490.7200,0.000063200,H2O2 + TMB,H2O2,9.5000,634.0000,10.000,1.6666667,4,25
ZnFe2O4,bimeo,peroxidase,7,flower-like,104,27,27,naked,naked,0,0,0.00,0.5090,0.000091800,TMB + H2O2,TMB,36.0000,678.0000,176.000,1.6666667,4,25
ZnFe2O4,bimeo,peroxidase,7,spherical,200,200,200,additional,naked,poly(ethylene oxide),ethylene glycol,20000.00,0.8500,0.000133100,TMB + H2O2,TMB,0.1000,1.6000,0.200,0.0400000,4,40
ZnFe2O4,bimeo,peroxidase,7,spherical,200,200,200,additional,naked,poly(ethylene oxide),ethylene glycol,20000.00,1.6600,0.000077400,H2O2 + TMB,H2O2,0.0010,16.0000,0.320,0.0400000,4,40
NiCo2O4,bimeo,peroxidase,2,spherical,100,100,100,additional,naked,0,ethylene glycol,62.07,0.1420,0.000022230,TMB + H2O2,TMB,0.0100,1.5000,0.200,0.0200000,4,37
NiCo2O4,bimeo,peroxidase,2,spherical,100,100,100,additional,naked,0,ethylene glycol,62.07,9.4060,0.000258400,H2O2 + TMB,H2O2,0.1000,20.0000,4.000,0.0200000,4,37
CdCo2O4,bimeo,peroxidase,7,nanosheets,250,50,50,additional,naked,poly(ethylene oxide),0,200.00,0.3170,0.000021900,TMB + H2O2,TMB,0.1000,8.0000,3.000,0.2000000,4,35
CdCo2O4,bimeo,peroxidase,7,nanosheets,250,50,50,additional,naked,poly(ethylene oxide),0,200.00,0.3250,0.000037500,H2O2 + TMB,H2O2,0.1000,3.0000,8.000,0.2000000,4,35
CuWO4,bimeo,peroxidase,1,spherical,66,66,66,naked,naked,0,0,0.00,0.2000,0.004720000,TMB + H2O2,TMB,0.0100,0.6200,4.700,1.0000000,3,28
CuWO4,bimeo,peroxidase,1,spherical,66,66,66,naked,naked,0,0,0.00,0.3800,0.000113000,H2O2 + TMB,H2O2,0.2000,2.1000,0.240,1.0000000,3,28
FeWO4,bimeo,peroxidase,2,round hexangular,5000,5000,1600,naked,naked,0,0,0.00,1.1800,0.000114800,TMB + H2O2,TMB,0.0200,0.6000,370.000,0.0380000,3,40
FeWO4,bimeo,peroxidase,2,round hexangular,5000,5000,1600,naked,naked,0,0,0.00,0.5900,0.000021800,H2O2 + TMB,H2O2,0.2000,10.0000,0.190,0.0380000,3,40
Co2V2O7,bimeo,peroxidase,2,cubic granular,250,250,250,naked,naked,0,0,0.00,0.3110,0.000025800,TMB + H2O2,TMB,0.0500,0.4000,8.000,0.0300000,5,30
Co2V2O7,bimeo,peroxidase,2,cubic granular,250,250,250,naked,naked,0,0,0.00,0.6690,0.000012500,H2O2 + TMB,H2O2,0.5000,7.0000,0.500,0.0300000,5,30
FeVO4,bimeo,peroxidase,3,belt-like,2000,100,100,naked,naked,0,0,0.00,0.6910,0.000025100,TMB + H2O2,TMB,0.1000,0.8000,10.000,0.1000000,4,25
FeVO4,bimeo,peroxidase,3,belt-like,2000,100,100,naked,naked,0,0,0.00,0.0732,0.000027200,H2O2 + TMB,H2O2,10.0000,250.0000,0.800,0.1000000,4,25
AgVO3,bimeo,peroxidase,2,tetragonal rod-like,2000,500,500,naked,naked,0,0,0.00,0.3330,no,TMB + H2O2,TMB,0.0500,1.0000,0.600,0.0200000,4,25
AgVO3,bimeo,peroxidase,2,tetragonal rod-like,2000,500,500,naked,naked,0,0,0.00,1.3000,no,H2O2 + TMB,H2O2,0.0500,1.0000,0.400,0.0200000,4,25
AgVO3,bimeo,peroxidase,2,nanorod-like,800,54,54,naked,naked,0,0,0.00,0.0412,no,TMB + H2O2,TMB,0.0100,0.3000,8.000,0.0045000,4,25
AgVO3,bimeo,peroxidase,2,nanorod-like,800,54,54,naked,naked,0,0,0.00,5.2910,no,H2O2 + TMB,H2O2,1.0000,50.0000,0.100,0.0045000,4,25
CoMoO4,bimeo,peroxidase,2,belt-like,5000,300,300,naked,naked,0,0,0.00,0.0770,0.000510500,TMB + H2O2,TMB,0.1000,0.8000,20.000,0.0150000,4,25
AgVO3,bimeo,peroxidase,2,nanobelts,1500,100,100,naked,naked,0,0,0.00,8.0300,no,TMB + H2O2,TMB,0.6000,1.6000,10.000,0.3000000,5,25
AgVO3,bimeo,peroxidase,2,nanobelts,1500,100,100,naked,naked,0,0,0.00,14.0000,no,H2O2 + TMB,H2O2,1.0000,50.0000,0.800,0.3000000,5,25
CoMoO4,bimeo,peroxidase,2,belt-like,5000,300,300,naked,naked,0,0,0.00,1.1150,0.000116200,H2O2 + TMB,H2O2,1.0000,50.0000,8.000,0.0150000,4,25
CuMnO2,bimeo,peroxidase,2,flake-like,100,100,1.6,naked,naked,0,0,0.00,0.5770,0.000081500,TMB + H2O2,TMB,0.1000,1.5000,100.000,0.0100000,4.5,25
CuMnO2,bimeo,peroxidase,2,flake-like,100,100,1.6,naked,naked,0,0,0.00,27.6530,0.000276500,H2O2 + TMB,H2O2,1.0000,200.0000,500.000,0.0100000,4.5,25
Cu0.89Zn0.11O,bimeo,peroxidase,5,,7.5,7.5,7.5,naked,naked,0,0,0.00,10.0000,0.000028770,TMB + H2O2,TMB,0.2000,10.0000,200.000,0.1000000,4.65,25
Cu0.89Zn0.11O,bimeo,peroxidase,5,,7.5,7.5,7.5,naked,naked,0,0,0.00,71.0000,0.000003000,H2O2 + TMB,H2O2,10.0000,100.0000,10.000,0.1000000,4.65,25
Fe2(MoO4)3,bimeo,peroxidase,3,belt,2000,200,200,naked,naked,0,0,0.00,1.1260,0.000037300,TMB + H2O2,TMB,0.1000,0.8000,10.000,0.3000000,4,25
Fe2(MoO4)3,bimeo,peroxidase,3,belt,2000,200,200,naked,naked,0,0,0.00,0.1060,0.000075100,H2O2 + TMB,H2O2,2.0000,50.0000,8.000,0.3000000,4,25
(CeO2)0.10/CoO,comp,peroxidase,7,flower-like,600,600,600,naked,naked,0,0,0.00,0.2450,0.000147800,H2O2 + TMB,H2O2,0.1000,1.0000,0.020,0.0300000,5,25
(CeO2)0.10/CoO,comp,peroxidase,7,flower-like,600,600,600,naked,naked,0,0,0.00,0.1330,0.001101000,TMB + H2O2,TMB,0.0200,0.2000,20.000,0.0300000,5,25
CoO/CeO2,comp,peroxidase,7,fluorite-type,1500,100,100,naked,naked,0,0,0.00,1.8100,0.000027000,TMB + H2O2,TMB,0.3000,3.0000,0.100,0.0833333,3.6,25
CoO/CeO2,comp,peroxidase,7,fluorite-type,1500,100,100,naked,naked,0,0,0.00,0.0210,0.000028000,H2O2 + TMB,H2O2,0.0100,0.1300,3.000,0.0833333,3.6,25
Co3O4/CeO2,comp,peroxidase,7,wrinkled-like,2000,200,200,additional,naked,poly(N-Vinylpyrrolidone),0,,0.3600,0.000166600,TMB + H2O2,TMB,1.0000,3.0000,1.200,3.0000000,6,30
Co3O4/CeO2,comp,peroxidase,7,wrinkled-like,1003,103,103,additional,naked,poly(N-Vinylpyrrolidone),0,,132.2100,0.000043400,H2O2 + TMB,H2O2,50.0000,500.0000,0.800,3.0000000,6,30
Fe3O4@CeO2,comp,peroxidase,7,spherical,630,630,630,naked,naked,0,0,0.00,0.1500,0.000006400,TMB + H2O2,TMB,0.0500,1.0000,50.000,0.1662434,3.5,40
Fe3O4@CeO2,comp,peroxidase,7,spherical,630,630,630,naked,naked,0,0,0.00,1.1300,0.000125000,H2O2 + TMB,H2O2,0.5000,4.0000,100.000,0.1662434,3.5,40
Pd/CeO2,comp,peroxidase,7,,59,27,27,naked,naked,0,0,0.00,0.3900,0.000059400,TMB + H2O2,TMB,0.0100,1.0000,327.000,0.0016700,4,30
Pd/CeO2,comp,peroxidase,7,,59,27,27,naked,naked,0,0,0.00,9.4300,0.000019100,H2O2 + TMB,H2O2,0.0010,"1,000.0000",0.167,0.0016700,4,30
Ce-Fe3O4,comp,peroxidase,7,spherical,15,15,15,naked,naked,0,0,0.00,0.0180,0.000012500,TMB + H2O2,TMB,0.0050,0.3000,0.400,0.0150000,4,25
Ce-Fe3O4,comp,peroxidase,7,spherical,15,15,15,naked,naked,0,0,0.00,6.9420,0.000500000,H2O2 + TMB,H2O2,0.0050,0.4000,0.200,0.0150000,4,25
Fe3O4-MnO2,comp,peroxidase,4,sea urchins,2000,2000,2000,naked,naked,0,0,0.00,0.1010,0.000005700,TMB + H2O2,TMB,0.0500,0.3000,20.000,0.1662434,4,40
Fe3O4-MnO2,comp,peroxidase,4,sea urchins,2000,2000,2000,naked,naked,0,0,0.00,0.0410,0.000029400,H2O2 + TMB,H2O2,0.0010,1.0000,0.300,0.1662434,4,40
Pt-WO2.72,comp,peroxidase,2,plates,30,17,17,naked,naked,0,0,0.00,0.1050,no,TMB + H2O2,TMB,0.3000,0.3000,20.000,0.0050000,4,40
Pt-WO2.72,comp,peroxidase,2,plates,30,17,17,naked,naked,0,0,0.00,8.4500,no,H2O2 + TMB,H2O2,20.0000,20.0000,0.300,0.0050000,4,40
Fe3O4,meo,peroxidase,7,spherical,15,15,15,naked,naked,0,0,0.00,0.1070,0.000036200,TMB + H2O2,TMB,0.0050,0.3000,0.400,0.0150000,4,25
Fe3O4,meo,peroxidase,7,spherical,15,15,15,naked,naked,0,0,0.00,155.0000,0.000091100,H2O2 + TMB,H2O2,0.0050,0.4000,0.200,0.0150000,4,25
Fe3O4,meo,peroxidase,7,cluster spheres,169.1,169.1,169.1,naked,naked,0,0,0.00,0.2300,no,TMB + H2O2,TMB,0.8160,0.8160,530.000,#REF!,4,25
Fe3O4,meo,peroxidase,7,triangular plates,215.7,185,185,naked,naked,0,0,0.00,0.4600,no,TMB + H2O2,TMB,0.8160,0.8160,530.000,#REF!,4,25
Fe3O4,meo,peroxidase,7,octahedra,222.8,222.8,222.8,naked,naked,0,0,0.00,0.5800,no,TMB + H2O2,TMB,0.8160,0.8160,530.000,#REF!,4,25
Fe3O4,meo,peroxidase,7,spheres,246.6,246.6,246.6,naked,naked,0,0,0.00,3.8900,0.000149300,TMB + H2O2,TMB,0.0500,0.3000,20.000,0.1662434,4,40
Fe3O4,meo,peroxidase,7,spheres,246.6,246.6,246.6,naked,naked,0,0,0.00,2.4600,0.000096200,H2O2 + TMB,H2O2,0.0010,1.0000,0.300,0.1662434,4,40
MnO2,meo,peroxidase,4,sea urchins,2000,2000,2000,naked,naked,0,0,0.00,1.4100,0.000039600,TMB + H2O2,TMB,0.0500,0.3000,20.000,0.1662434,4,40
MnO2,meo,peroxidase,4,sea urchins,2000,2000,2000,naked,naked,0,0,0.00,1.3400,0.000077500,H2O2 + TMB,H2O2,0.0010,1.0000,0.300,0.1662434,4,40
CuO,meo,peroxidase,2,,5,5,5,naked,naked,0,0,0.00,25.0000,0.000104900,TMB + H2O2,TMB,0.2000,10.0000,200.000,0.1000000,4.65,37
CuO,meo,peroxidase,2,,5,5,5,naked,naked,0,0,0.00,400.0000,0.000161000,H2O2 + TMB,H2O2,10.0000,100.0000,10.000,0.1000000,4.65,37
GeO2,meo,peroxidase,4,besom‐like,1000,100,100,naked,naked,0,0,0.00,0.4200,0.000233970,TMB + H2O2,TMB,0.0010,1.0000,4.000,0.1000000,4,37
GeO2,meo,peroxidase,4,besom‐like,1000,100,100,naked,naked,0,0,0.00,1.7500,0.000234000,H2O2 + TMB,H2O2,0.0010,4.0000,1.000,0.1000000,4,37
MoO2,meo,peroxidase,2,rice-like,44.6,20.8,20.8,naked,naked,0,0,0.00,0.0140,0.000004100,H2O2 + TMB,H2O2,0.0100,0.1200,0.020,0.0256000,4,25
MoO2,meo,peroxidase,2,rice-like,44.6,20.8,20.8,naked,naked,0,0,0.00,8.8500,0.000052000,TMB + H2O2,TMB,0.2000,1.7000,0.800,0.0256000,4,25
WO3,meo,peroxidase,4,plates,30,6,6,naked,naked,0,0,0.00,10.6000,0.000015300,TMB + H2O2,TMB,0.2000,1.4000,0.060,0.0016000,2,25
WO3,meo,peroxidase,4,plates,30,6,6,naked,naked,0,0,0.00,1260.0000,0.000030000,H2O2 + TMB,H2O2,0.0200,0.1400,1.400,0.0016000,2,25
WO2.92,meo,peroxidase,7,spherical,1.33,1.33,1.33,naked,naked,0,0,0.00,0.7900,no,ABTS + H2O2,ABTS,0.0010,4.0000,4.000,0.3500000,6,37
WO2.92,meo,peroxidase,7,spherical,1.33,1.33,1.33,naked,naked,0,0,0.00,1.2600,no,H2O2 + TMB,H2O2,0.0010,6.0000,0.800,0.3500000,6,37
W18O49,meo,peroxidase,2,spherical,100,100,100,naked,naked,0,0,0.00,0.0030,0.001240000,TMB + H2O2,TMB,0.0250,0.8000,50.000,0.0500000,4,35
W18O49,meo,peroxidase,2,spherical,100,100,100,naked,naked,0,0,0.00,8.7340,0.001220000,H2O2 + TMB,H2O2,3.2500,200.0000,0.600,0.0500000,4,35
Au,me,peroxidase,7,spherical,14,14,14,additional,naked,0,citric acid,192.12,0.2000,0.000055900,TMB + H2O2,TMB,0.5840,0.5840,373.000,0.0478000,3.6,25
Au,me,peroxidase,7,spherical,14,14,14,additional,naked,0,citric acid,192.12,572.9800,0.000097700,H2O2 + TMB,H2O2,373.0000,373.0000,0.584,0.0478000,3.6,25
Au,me,peroxidase,7,spherical,14,14,14,naked,naked,0,0,0.00,92.3000,0.000031100,ABTS + H2O2,ABTS,0.5840,0.5840,373.000,0.0478000,3.6,25
Au,me,peroxidase,7,spherical,14,14,14,naked,naked,0,0,0.00,546.6000,0.000050400,H2O2 + TMB,H2O2,373.0000,373.0000,0.584,0.0478000,3.6,25
Fe2O3,meo,peroxidase,7,,14.5,14.5,14.5,naked,naked,0,0,0.00,0.2980,0.000073600,TMB + H2O2,TMB,0.0100,1.0000,700.000,0.0050000,3.5,25
Fe2O3,meo,peroxidase,7,,14.5,14.5,14.5,naked,naked,0,0,0.00,146.7000,0.000063700,H2O2 + TMB,H2O2,10.0000,"1,000.0000",0.800,0.0050000,3.5,25
Fe2O3,meo,peroxidase,7,,12.3,13.3,14.3,naked,naked,0,0,0.00,0.0997,0.000520000,TMB + H2O2,TMB,0.0200,1.1000,500.000,0.0625000,3.5,25
Fe2O3,meo,peroxidase,7,,12.3,13.3,14.3,naked,naked,0,0,0.00,144.3000,0.000018400,H2O2 + TMB,H2O2,0.1000,700.0000,0.700,0.0625000,3.5,25
Fe2O3,meo,peroxidase,5,,11.7,12.7,13.7,naked,naked,0,0,0.00,0.5304,0.000054300,TMB + H2O2,TMB,0.0300,1.2000,500.000,0.0625000,3.5,25
Fe2O3,meo,peroxidase,5,,11.7,12.7,13.7,naked,naked,0,0,0.00,127.9200,0.000037700,H2O2 + TMB,H2O2,0.1000,700.0000,0.700,0.0625000,3.5,25
Fe2O3,meo,peroxidase,5,Hexagonal prism,110,110,110,naked,naked,0,0,0.00,0.7680,0.000005000,TMB + H2O2,TMB,0.2000,5.0000,880.000,0.0047900,4,37
Fe2O3,meo,peroxidase,5,Cube-like,100,100,100,naked,naked,0,0,0.00,0.9570,0.000006300,TMB + H2O2,TMB,0.2000,5.0000,880.000,0.0047900,4,37
Fe2O3,meo,peroxidase,5,Rod shaped,380,31,31,naked,naked,0,0,0.00,0.2570,0.000016500,TMB + H2O2,TMB,0.2000,5.0000,880.000,0.0047900,4,37
Fe2O3,meo,peroxidase,5,Rod shaped,330,30,30,naked,naked,0,0,0.00,0.3170,0.000015300,TMB + H2O2,TMB,0.2000,5.0000,880.000,0.0047900,4,37
Fe2O3,meo,peroxidase,5,Rod shaped,278,30,30,naked,naked,0,0,0.00,0.5180,0.000010600,TMB + H2O2,TMB,0.2000,5.0000,880.000,0.0047900,4,37
Fe3O4,meo,peroxidase,7,spherical,300,300,300,naked,naked,0,0,0.00,0.0980,0.000034400,TMB + H2O2,TMB,0.0500,0.8000,530.000,0.0400000,3.5,40
Fe3O4,meo,peroxidase,7,spherical,300,300,300,naked,naked,0,0,0.00,154.0000,0.000097800,H2O2 + TMB,H2O2,1.0000,"2,260.0000",0.816,0.0400000,3.5,40
Fe3O4,meo,peroxidase,7,quasi-spherical,13,13,13,naked,naked,0,0,0.00,0.3740,0.000026000,TMB + H2O2,TMB,0.1000,2.0000,250.000,0.0300000,7.4,30
Fe3O4,meo,peroxidase,7,quasi-spherical,13,13,13,naked,naked,0,0,0.00,54.6000,0.000018000,H2O2 + TMB,H2O2,1.0000,600.0000,1.000,0.0300000,7.4,30
Fe3O4,meo,peroxidase,7,spherical,500,500,500,naked,naked,0,0,0.00,0.2600,0.000003510,TMB + H2O2,TMB,0.0100,0.8000,10.000,0.0500000,4,25
Fe3O4,meo,peroxidase,7,spherical,500,500,500,naked,naked,0,0,0.00,6.6600,0.000001290,H2O2 + TMB,H2O2,0.0010,200.0000,0.500,0.0500000,4,25
Fe3O4,meo,peroxidase,7,spherical,30,30,30,naked,naked,0,0,0.00,0.2950,0.000007200,TMB + H2O2,TMB,0.0500,1.0000,10.000,0.0500000,4,25
Fe3O4,meo,peroxidase,7,spherical,30,30,30,naked,naked,0,0,0.00,0.2700,0.000035000,ABTS + H2O2,ABTS,0.0500,1.0000,10.000,0.0500000,4,25
Fe3O4,meo,peroxidase,7,spherical,8.1,8.1,8.1,naked,naked,0,0,0.00,0.2330,0.000176000,TMB + H2O2,TMB,0.0100,1.7000,663.800,0.0013200,3.6,25
Fe3O4,meo,peroxidase,7,spherical,8.1,8.1,8.1,naked,naked,0,0,0.00,479.9100,0.000275000,H2O2 + TMB,H2O2,0.0010,700.0000,1.653,0.0013200,3.6,25
Co3O4,meo,peroxidase,7,spherical,7.2,7.2,7.2,naked,naked,0,0,0.00,0.1030,0.000256000,TMB + H2O2,TMB,0.0100,1.7000,663.800,0.0013200,3.6,25
Co3O4,meo,peroxidase,7,spherical,7.2,7.2,7.2,naked,naked,0,0,0.00,173.5100,0.000189000,H2O2 + TMB,H2O2,0.0010,700.0000,1.653,0.0013200,3.6,25
NiO,meo,peroxidase,7,flower-like,15,15,15,naked,naked,0,0,0.00,0.0180,0.000024000,TMB + H2O2,TMB,0.0500,0.2000,100.000,0.1904762,4,30
NiO,meo,peroxidase,7,flower-like,15,15,15,naked,naked,0,0,0.00,1.7700,no,H2O2 + TMB,H2O2,10.0000,75.0000,10.000,0.1904762,4,30
Co3O4/CeO2,comp,peroxidase,7,rod-like,4800,250,250,naked,naked,0,0,0.00,0.3600,no,TMB + H2O2,TMB,0.0100,0.2000,880.000,3.0000000,4,25
Co3O4/CeO2,comp,peroxidase,7,rod-like,4800,250,250,naked,naked,0,0,0.00,132.2100,0.000043400,H2O2 + TMB,H2O2,880.0000,880.0000,15.000,3.0000000,4,25
Co3O4,meo,peroxidase,7,nanosheets,150,40,25,additional,naked,poly(N-Vinylpyrrolidone),0,,0.5100,0.000124100,TMB + H2O2,TMB,1.0000,3.0000,1.200,3.0000000,6,30
Co3O4,meo,peroxidase,7,nanosheets,78,23,15.5,additional,naked,poly(N-Vinylpyrrolidone),0,,140.5600,0.000034300,H2O2 + TMB,H2O2,50.0000,500.0000,0.800,3.0000000,6,30
CeO2,meo,peroxidase,7,spherical,6,6,6,additional,naked,poly(N-Vinylpyrrolidone),0,,0.4200,0.000137400,TMB + H2O2,TMB,1.0000,3.0000,1.200,3.0000000,6,30
CeO2,meo,peroxidase,7,spherical,6,6,6,additional,naked,poly(N-Vinylpyrrolidone),0,,138.3100,0.000039800,H2O2 + TMB,H2O2,50.0000,500.0000,0.800,3.0000000,6,30
Co3O4,meo,peroxidase,7,quasi-cubic,8.3,8.3,8.3,naked,naked,0,0,0.00,0.0630,0.000019000,TMB + H2O2,TMB,0.0100,2.7000,100.000,0.0200000,0,25
Co3O4,meo,peroxidase,7,quasi-cubic,8.3,8.3,8.3,naked,naked,0,0,0.00,0.6100,0.000032000,OPD + H2O2,OPD,0.0200,2.7000,100.000,0.0200000,0,25
Co3O4,meo,peroxidase,7,belt-like,31.1,31.1,31.1,additional,naked,poly(N-Vinylpyrrolidone),0,1300000.00,0.0790,no,H2O2 + TMB,H2O2,0.0003,0.0052,0.006,0.0108761,4,40
Co3O4,meo,peroxidase,7,belt-like,31.1,31.1,31.1,additional,naked,poly(N-Vinylpyrrolidone),0,1300000.00,0.0150,no,TMB + H2O2,TMB,0.0003,0.0062,0.005,0.0108761,4,40
Co3O4,meo,peroxidase,7,belt-like,48.1,48.1,48.1,additional,naked,poly(N-Vinylpyrrolidone),0,1300000.00,0.0910,no,H2O2 + TMB,H2O2,0.0003,0.0052,0.006,0.0108761,4,40
Co3O4,meo,peroxidase,7,belt-like,48.1,48.1,48.1,additional,naked,poly(N-Vinylpyrrolidone),0,1300000.00,0.0130,no,TMB + H2O2,TMB,0.0003,0.0062,0.005,0.0108761,4,40
Co3O4,meo,peroxidase,7,belt-like,26.9,26.9,26.9,additional,naked,poly(N-Vinylpyrrolidone),0,1300000.00,0.0262,no,H2O2 + TMB,H2O2,0.0003,0.0052,0.006,0.0108761,4,40
Co3O4,meo,peroxidase,7,belt-like,26.9,26.9,26.9,additional,naked,poly(N-Vinylpyrrolidone),0,1300000.00,0.0120,no,TMB + H2O2,TMB,0.0003,0.0062,0.005,0.0108761,4,40
Co3O4,meo,peroxidase,7,,20,20,20,naked,naked,0,0,0.00,0.0370,0.000062700,TMB + H2O2,TMB,0.0200,0.5000,50.000,0.0100000,5,25
Co3O4,meo,peroxidase,7,,20,20,20,naked,naked,0,0,0.00,140.0700,0.000121000,H2O2 + TMB,H2O2,0.0010,"2,000.0000",0.250,0.0100000,5,25
Co3O4,meo,peroxidase,7,sisal-like,125,35.7,35.7,naked,naked,0,0,0.00,0.0151,no,TMB + H2O2,TMB,0.2500,1.0000,880.000,0.0102719,4,30
Co3O4,meo,peroxidase,7,sisal-like,125,35.7,35.7,naked,naked,0,0,0.00,0.8268,no,H2O2 + TMB,H2O2,0.0400,0.2500,2.800,0.0102719,4,30
Co3O4,meo,peroxidase,7,nanoplate,68.4,642.2,642.2,additional,naked,therabloat,0,12600.00,0.0820,0.000065500,TMB + H2O2,TMB,0.0100,0.4000,2.000,0.0100000,6,25
Co3O4,meo,peroxidase,7,nanoplate,68.4,642.2,642.2,additional,naked,therabloat,0,12600.00,2.2200,0.000118200,H2O2 + TMB,H2O2,0.0010,5.0000,0.250,0.0100000,6,25
Co3O4,meo,peroxidase,7,flower-like sphere,360,360,360,naked,naked,0,0,0.00,0.2830,0.000105200,TMB + H2O2,TMB,0.0800,2.0000,10.000,0.0300000,4.5,30
Co3O4,meo,peroxidase,7,flower-like sphere,360,360,360,naked,naked,0,0,0.00,5.9322,0.000098500,H2O2 + TMB,H2O2,0.2860,100.0000,0.500,0.0300000,4.5,30
Co3O4,meo,peroxidase,7,gillyflower-like,30,3000,3000,naked,naked,0,0,0.00,0.1200,0.000000332,TMB + H2O2,TMB,0.5500,0.8000,25.000,0.0400000,4.4,40
Co3O4,meo,peroxidase,7,gillyflower-like,30,3000,3000,naked,naked,0,0,0.00,245.0000,0.000285000,H2O2 + TMB,H2O2,0.0010,"1,000.0000",0.800,0.0400000,4.4,40
CeO2,meo,peroxidase,7,rod-like,215,50,50,naked,naked,0,0,0.00,0.3000,0.000084300,TMB + H2O2,TMB,0.1000,0.6000,3.500,#REF!,4.5,32.5
CeO2,meo,peroxidase,7,rod-like,215,50,50,naked,naked,0,0,0.00,2.9700,0.000076700,H2O2 + TMB,H2O2,1.0000,5.0000,0.300,#REF!,4.5,32.5
CeO2,meo,peroxidase,7,rod-like,215,50,50,naked,naked,0,0,0.00,0.1200,0.000035000,TMB + H2O2,TMB,0.1000,0.6000,3.500,#REF!,7.4,32.5
CeO2,meo,peroxidase,7,rod-like,215,50,50,naked,naked,0,0,0.00,0.6200,0.000031300,H2O2 + TMB,H2O2,0.3000,0.3000,3.500,#REF!,7.4,32.5
CeO2,meo,peroxidase,7,rod-like,32.7,10,10,naked,naked,0,0,0.00,0.2400,0.000004000,TMB + H2O2,TMB,0.0100,2.5000,"1,000.000",0.0250000,4,25
CeO2,meo,peroxidase,7,cube-like,13,13,13,naked,naked,0,0,0.00,0.2170,0.000082000,TMB + H2O2,TMB,0.0100,2.5000,"1,000.000",0.0250000,4,25
CeO2,meo,peroxidase,7,cube-like,13,13,13,naked,naked,0,0,0.00,153.6000,0.000122000,H2O2 + TMB,H2O2,0.0010,"2,000.0000",500.000,0.0250000,4,25
CeO2,meo,peroxidase,7,fluorite,12,12,12,naked,naked,0,0,0.00,0.0460,0.000009400,TMB + H2O2,TMB,0.0100,0.8000,50.000,0.6000000,4,45
CeO2,meo,peroxidase,7,fluorite,12,12,12,naked,naked,0,0,0.00,64.6000,0.000050700,H2O2 + TMB,H2O2,10.0000,120.0000,5.000,0.6000000,4,45
CeO2,meo,peroxidase,7,fluorite,17,17,17,naked,naked,0,0,0.00,0.2690,0.000011350,TMB + H2O2,TMB,0.1000,1.0000,250.000,0.3000000,3.8,25
CeO2,meo,peroxidase,7,fluorite,17,17,17,naked,naked,0,0,0.00,3.1820,0.000009260,H2O2 + TMB,H2O2,2.0000,63.0000,1.000,0.3000000,3.8,25
CeO2,meo,peroxidase,7,,47,4,4,naked,naked,0,0,0.00,0.2740,0.000015900,TMB + H2O2,TMB,0.0500,6.0000,25.000,0.0057143,3.8,40
CeO2,meo,peroxidase,7,,47,4,4,naked,naked,0,0,0.00,0.2780,0.000008700,H2O2 + TMB,H2O2,1.0000,12.0000,2.500,0.0057143,3.8,40
CeO2,meo,peroxidase,7,rode-like,100,21,24,naked,naked,0,0,0.00,0.0753,0.000000401,TMB + H2O2,TMB,0.0100,0.0500,25.000,0.0400000,3.8,40
CeO2,meo,peroxidase,7,rode-like,100,21,24,naked,naked,0,0,0.00,0.9580,0.000002590,H2O2 + TMB,H2O2,2.0000,12.0000,0.050,0.0400000,3.8,40
CeO2,meo,peroxidase,7,spherical,54,54,54,additional,naked,poly(N-Vinylpyrrolidone) ,0,,0.6700,0.000003800,TMB + H2O2,TMB,0.0500,1.0000,50.000,0.1662434,3.5,40
CeO2,meo,peroxidase,7,spherical,54,54,54,additional,naked,poly(N-Vinylpyrrolidone) ,0,,2.5000,0.000166700,H2O2 + TMB,H2O2,0.5000,4.0000,100.000,0.1662434,3.5,40
Fe3O4,meo,peroxidase,7,spherical,590,590,590,additional,naked,0,tetramethylethylenediamine,116.24,3.3300,0.000002600,TMB + H2O2,TMB,0.0500,1.0000,50.000,0.1662434,3.5,40
Fe3O4,meo,peroxidase,7,spherical,590,590,590,additional,naked,0,tetramethylethylenediamine,116.24,3.7500,0.000083300,H2O2 + TMB,H2O2,0.5000,4.0000,100.000,0.1662434,3.5,40
CeO2,meo,peroxidase,7,,6,6,6,naked,naked,0,0,0.00,1.8700,0.000002590,TMB + H2O2,DAB,5.0000,40.0000,882.000,0.0020000,7.5,30
CeO2,meo,peroxidase,7,,12.4,12.4,12.4,naked,naked,0,0,0.00,12.4500,0.000002590,DAB + H2O2,DAB,5.0000,40.0000,882.000,0.0020000,7.5,30
CeO2,meo,peroxidase,7,nanorods,60,8,8,naked,naked,0,0,0.00,0.1470,0.000002590,TMB + H2O2,TMB,0.2000,1.8000,100.000,0.0002000,4,37
CeO2,meo,peroxidase,7,nanorods,60,8,8,naked,naked,0,0,0.00,293.0000,0.000002590,H2O2 + TMB,H2O2,0.0010,100.0000,0.800,0.0002000,4,37
CuO,meo,peroxidase,2,,6,6,6,naked,naked,0,0,0.00,0.0160,no,TMB + H2O2,TMB,0.0100,0.7000,"1,500.000",0.0040000,4,37
CuO,meo,peroxidase,2,,6,6,6,naked,naked,0,0,0.00,41.0000,no,H2O2 + TMB,H2O2,1.0000,400.0000,0.665,0.0040000,4,37
CuO,meo,peroxidase,2,platelet-like,21,14.5,14.5,naked,naked,0,0,0.00,0.1400,0.000014500,TMB + H2O2,TMB,0.0500,4.4000,3.300,0.5408329,4,25
CuO,meo,peroxidase,2,spherical,30,30,30,naked,naked,0,0,0.00,0.0130,no,TMB + H2O2,TMB,0.0100,0.7000,"1,500.000",0.0400000,4,40
CuO,meo,peroxidase,2,spherical,30,30,30,naked,naked,0,0,0.00,85.6000,no,H2O2 + TMB,H2O2,50.0000,"2,200.0000",0.665,0.0400000,4,40
MnO2,meo,peroxidase,4,filamentous,500,45,45,naked,naked,0,0,0.00,0.0800,0.000600000,ABTS + H2O2,ABTS,0.0010,1.0000,3.000,0.0050000,4,25
MnO2,meo,peroxidase,4,filamentous,500,45,45,naked,naked,0,0,0.00,0.0600,0.000600000,H2O2 + TMB,H2O2,0.0100,3.0000,1.000,0.0050000,4,25
MnO2,meo,peroxidase,4,flake-like,50,50,3,naked,naked,0,0,0.00,0.0800,0.000350000,TMB + H2O2,TMB,0.0100,0.6000,10.000,0.0200000,4,25
MnO2,meo,peroxidase,4,flake-like,50,50,3,naked,naked,0,0,0.00,0.0900,0.000340000,H2O2 + TMB,H2O2,0.1000,10.0000,0.600,0.0200000,4,25
Pd,me,peroxidase,7,,13.3,13.3,13.3,naked,naked,0,0,0.00,0.7400,0.000044200,TMB + H2O2,TMB,0.0100,0.8000,327.000,0.0016700,4,30
CeO2,meo,peroxidase,7,,58.5,13.5,13.5,naked,naked,0,0,0.00,0.4500,0.000015400,TMB + H2O2,TMB,0.0100,0.8000,327.000,0.0016700,4,27.5
Pd,me,peroxidase,7,,13.3,13.3,13.3,naked,naked,0,0,0.00,4.5000,0.000008400,H2O2 + TMB,H2O2,0.0010,800.0000,0.167,0.0016700,4,30
CeO2,meo,peroxidase,7,,58.5,13.5,13.5,naked,naked,0,0,0.00,28.6300,0.000005000,H2O2 + TMB,H2O2,0.0010,500.0000,0.167,0.0016700,4,27.5
V2O5,meo,peroxidase,3,wire-like,2000,100,100,naked,naked,0,0,0.00,0.0004,no,ABTS + H2O2,ABTS,0.0010,0.6800,1.000,0.0200000,4,25
V2O5,meo,peroxidase,3,wire-like,2000,100,100,naked,naked,0,0,0.00,0.0029,no,H2O2 + TMB,H2O2,0.0010,1.0000,0.680,0.0200000,4,25
VO,meo,peroxidase,7,dote-like,3.39,3.39,3.39,naked,naked,0,0,0.00,0.0843,0.002809000,H2O2 + TMB,H2O2,0.0050,0.1500,1.000,0.2000000,3,30
VO,meo,peroxidase,7,dote-like,3.39,3.39,3.39,naked,naked,0,0,0.00,0.2380,0.002730000,TMB + H2O2,TMB,0.0100,0.9000,0.300,0.2000000,3,30
VO2,meo,peroxidase,4,plate-like,150,40,25,naked,naked,0,0,0.00,0.1650,0.000024000,TMB + H2O2,TMB,0.0500,0.3000,5.000,0.0029703,4,25
VO2,meo,peroxidase,4,plate-like,150,40,25,naked,naked,0,0,0.00,0.0580,0.000014000,H2O2 + TMB,H2O2,0.0100,5.0000,0.100,0.0029703,4,25
VO2,meo,peroxidase,2,plate-like,700,103.1,103.1,naked,naked,0,0,0.00,0.1460,0.000001310,TMB + H2O2,TMB,0.0500,0.3000,5.000,0.0100000,5,25
VO2,meo,peroxidase,2,plate-like,700,103.1,103.1,naked,naked,0,0,0.00,1.6900,0.000001770,H2O2 + TMB,H2O2,0.1000,5.0000,0.100,0.0100000,5,25
UO2,meo,peroxidase,7,porous-hollow spheres,240,240,240,naked,naked,0,0,0.00,6.4230,0.000005840,H2O2 + TMB,H2O2,1.0000,7.0000,0.400,4.8000000,4.5,25
UO2,meo,peroxidase,7,porous-hollow spheres,240,240,240,naked,naked,0,0,0.00,0.5490,0.000006290,TMB + H2O2,TMB,0.1000,0.6000,4.500,4.8000000,4.5,25
Ir,me,peroxidase,7,,2.4,2.4,2.4,naked,naked,0,0,0.00,0.1200,0.000125600,TMB + H2O2,TMB,0.0010,0.2500,2.000,0.0001200,4,20
Ir,me,peroxidase,7,,2.4,2.4,2.4,naked,naked,0,0,0.00,3.2700,0.000225700,H2O2 + TMB,H2O2,0.0010,2.5000,0.250,0.0001200,4,20
Fe3O4,meo,peroxidase,7,,10,10,10,naked,naked,0,0,0.00,1.2200,0.004390000,ABTS + H2O2,ABTS,0.1000,2.5000,40.000,0.0400000,3.5,25
Cu2O,meo,peroxidase,7,sphere,200,200,200,naked,naked,0,0,0.00,0.2560,0.000007580,TMB + H2O2,TMB,0.0010,5.0000,5.000,10.0000000,4,40
Cu2O,meo,peroxidase,7,sphere,200,200,200,naked,naked,0,0,0.00,0.8600,0.000018100,H2O2 + TMB,H2O2,0.0010,5.0000,5.000,10.0000000,4,40
Cu2O,meo,peroxidase,7,sphere,200,200,200,naked,naked,0,0,0.00,0.1280,0.000011100,TMB + H2O2,TMB,0.0010,5.0000,5.000,10.0000000,4,40
Cu2O,meo,peroxidase,7,sphere,200,200,200,naked,naked,0,0,0.00,0.7290,0.000026800,H2O2 + TMB,H2O2,0.0010,5.0000,5.000,10.0000000,4,40
Cu2O,meo,peroxidase,7,cube,800,800,800,naked,naked,0,0,0.00,0.9000,0.000101700,TMB + H2O2,TMB,0.1000,1.0000,25.000,0.0250000,4,50
Cu2O,meo,peroxidase,7,cube,800,800,800,naked,naked,0,0,0.00,20.3800,0.000083800,H2O2 + TMB,H2O2,2.0000,50.0000,0.700,0.0250000,4,50
Au-Cu2O,comp,peroxidase,7,cube,850,850,850,naked,naked,0,0,0.00,0.2100,0.000060800,TMB + H2O2,TMB,0.1000,1.0000,25.000,0.0250000,4,50
Au-Cu2O,comp,peroxidase,7,cube,850,850,850,naked,naked,0,0,0.00,10.5600,0.000066800,H2O2 + TMB,H2O2,2.0000,50.0000,0.700,0.0250000,4,50
RuO2,meo,peroxidase,7,sphere,2,2,2,naked,naked,0,0,0.00,0.0990,0.000210000,TMB + H2O2,TMB,0.1000,1.0000,1.000,0.0200000,3,25
RuO2,meo,peroxidase,7,sphere,2,2,2,naked,naked,0,0,0.00,0.1460,0.000210000,H2O2 + TMB,H2O2,0.1000,1.0000,0.300,0.0200000,3,25
Au-CeO2,comp,peroxidase,7,sphere,75,75,75,additional,naked,0,Cetrimonium bromide,364.45,0.2900,0.000039000,TMB + H2O2,TMB,0.0500,5.0000,"2,000.000",0.0400000,4,45
Au-CeO2,comp,peroxidase,7,sphere,75,75,75,additional,naked,0,Cetrimonium bromide,364.45,44.6900,0.000022300,H2O2 + TMB,H2O2,0.0600,3.0000,1.000,0.0400000,4,45
ZnCo2O4,bimeo,peroxidase,7,sphere,250,250,250,additional,naked,poly(ethylene oxide),0,200.00,0.2300,0.000047500,H2O2 + TMB,H2O2,1.0000,8.0000,50.000,1.0000000,5,45
ZnCo2O4,bimeo,peroxidase,7,sphere,250,250,250,additional,naked,poly(ethylene oxide),0,200.00,0.4000,0.000059000,OPD + H2O2,OPD,0.5000,10.0000,100.000,1.0000000,5,45
LaCoO3,bimeo,peroxidase,5,sphere,70,70,70,additional,naked,0,Citric acid,192.12,0.2400,0.000349000,TMB + H2O2,TMB,0.0500,0.6000,100.000,0.0100000,6,25
LaCoO3,bimeo,peroxidase,5,sphere,70,70,70,additional,naked,0,Citric acid,192.12,15.0000,0.000350000,H2O2 + TMB,H2O2,5.0000,120.0000,25.000,0.0100000,6,25
LaNiO3,bimeo,peroxidase,7,cube,600,600,600,additional,naked,poly(N-Vinylpyrrolidone),0,58000.00,0.1050,0.000362000,TMB + H2O2,TMB,0.0010,0.6000,40.000,0.0200000,4.5,37
LaNiO3,bimeo,peroxidase,7,cube,600,600,600,additional,naked,poly(N-Vinylpyrrolidone),0,58000.00,90.0500,0.002600000,H2O2 + TMB,H2O2,0.0010,500.0000,1.000,0.0200000,4.5,37
CeVO4,bimeo,peroxidase,4,rod,80,10,10,additional,naked,0,EDTA,292.24,1.3260,0.000036100,TMB + H2O2,TMB,0.1000,0.8000,2.000,0.3000000,4,25
CeVO4,bimeo,peroxidase,4,rod,80,10,10,additional,naked,0,EDTA,292.24,0.1570,0.000085300,H2O2 + TMB,H2O2,0.1000,50.0000,0.800,0.3000000,4,25
Tb2(MoO4)3,bimeo,peroxidase,4,plate-like,300,300,40,naked,naked,0,0,0.00,0.9110,0.000010100,TMB + H2O2,TMB,0.0010,0.1400,0.200,5.0000000,4,25
Tb2(MoO4)3,bimeo,peroxidase,4,plate-like,300,300,40,naked,naked,0,0,0.00,0.0350,0.000026800,H2O2 + TMB,H2O2,0.0010,0.0160,1.300,5.0000000,4,25
Ni0.84Pd,bime,peroxidase,5,sphere,40,40,40,additional,naked,0,trisodium citrate,192.12,0.1100,0.000015200,TMB + H2O2,TMB,0.0100,0.5000,50.000,0.0036000,5,25
Ni0.84Pd,bime,peroxidase,5,sphere,40,40,40,additional,naked,0,trisodium citrate,192.12,0.6600,0.000261800,H2O2 + TMB,H2O2,0.0010,1.8000,0.250,0.0036000,5,25
NiTe,bime,peroxidase,5,rod,5000,45,45,naked,naked,0,0,0.00,0.0110,0.000042700,ABTS + H2O2,ABTS,0.0010,60.0000,0.100,2.0000000,4,30
NiTe,bime,peroxidase,7,sphere,30,30,30,additional,naked,0,Sodium citrate,192.12,1.3610,0.003097000,TMB + H2O2,TMB,0.0010,1.2000,"1,000.000",0.1000000,4,22
Pt,me,peroxidase,7,sphere,2,2,2,additional,naked,0,trisodium citrate,192.12,0.4200,0.000030200,TMB + H2O2,TMB,0.0010,3.2000,500.000,0.0162000,5,22
Pt,me,peroxidase,7,sphere,2,2,2,additional,naked,0,trisodium citrate,192.12,84.0700,0.000037326,H2O2 + TMB,H2O2,0.0010,700.0000,0.416,0.0162000,5,22
Pt,me,peroxidase,7,sphere,3,3,3,naked,naked,0,0,0.00,0.0960,0.000141400,TMB + H2O2,TMB,0.0500,0.6000,10.000,0.5000000,5,30
Pt,me,peroxidase,7,sphere,3,3,3,naked,naked,0,0,0.00,3.0700,0.000181700,H2O2 + TMB,H2O2,0.0010,20.0000,0.500,0.5000000,5,30
Ru,me,peroxidase,2,sphere,25,25,25,naked,naked,0,0,0.00,0.2340,0.000082500,TMB + H2O2,TMB,0.0500,0.1500,0.100,0.0100000,7.4,22
Ru,me,peroxidase,2,sphere,25,25,25,naked,naked,0,0,0.00,2.2060,0.000582667,H2O2 + TMB,H2O2,0.0500,0.2000,0.100,0.0100000,7.4,22
Au,me,peroxidase,,spherical,8.1,8.1,8.1,cover,poly(ethylene oxide),0,0,6000.00,0.1550,0.000083200,TMB + H2O2,TMB,0.0500,2.0000,"1,000.000",0.1100000,4,37
Au,me,peroxidase,,spherical,8.1,8.1,8.1,cover,poly(ethylene oxide),0,0,6000.00,191.0000,0.000063800,H2O2 + TMB,H2O2,50.0000,"2,000.0000",0.500,0.0700000,4,37
Au,me,peroxidase,,spherical,8.1,8.1,8.1,cover,poly(ethylene oxide),0,0,6000.00,0.1970,0.000147000,TMB + H2O2,TMB,0.0500,2.0000,"1,000.000",0.1100000,4,37
Au,me,peroxidase,,spherical,8.1,8.1,8.1,cover,poly(ethylene oxide),0,0,6000.00,175.0000,0.000087600,H2O2 + TMB,H2O2,50.0000,"2,000.0000",0.500,0.0700000,4,37
Au,me,peroxidase,,spherical,15.3,15.3,15.3,cover,trisodium citrate,0,0,192.12,0.1340,0.000096500,TMB + H2O2,TMB,0.0500,2.0000,"1,000.000",0.1100000,4,37
Au,me,peroxidase,,spherical,15.3,15.3,15.3,cover,trisodium citrate,0,0,192.12,213.0000,0.000106000,H2O2 + TMB,H2O2,50.0000,"2,000.0000",0.500,0.0700000,4,37
Au,me,peroxidase,,spherical,15.3,15.3,15.3,cover,trisodium citrate,0,0,192.12,0.1680,0.000131000,TMB + H2O2,TMB,0.0500,2.0000,"1,000.000",0.1100000,4,37
Au,me,peroxidase,,spherical,15.3,15.3,15.3,cover,trisodium citrate,0,0,192.12,196.0000,0.000098300,H2O2 + TMB,H2O2,50.0000,"2,000.0000",0.500,0.0700000,4,37
CeO2,meo,peroxidase,7,spherical,5,5,5,naked,naked,0,0,17.99,0.0620,0.000550000,ABTS + H2O2,ABTS,0.0001,1.5000,5.000,0.0100000,4,25
CeO2,meo,peroxidase,7,spherical,5,5,5,naked,naked,0,0,17.99,0.1400,0.000063000,TMB + H2O2,TMB,0.0001,1.5000,0.010,0.0100000,4,25
CeO2,meo,peroxidase,7,rode-like,200,21,21,cover,Tetrakis(4-carboxyphenyl)porphine,0,0,790.79,1.0600,0.000269000,TMB + H2O2,TMB,0.0050,0.0300,0.010,0.0400000,3.8,40
CeO2,meo,peroxidase,7,rode-like,200,21,21,cover,Tetrakis(4-carboxyphenyl)porphine,0,0,790.79,36.6000,0.000004960,H2O2 + TMB,H2O2,1.0000,12.0000,0.050,0.0400000,3.8,40
CeO2,meo,peroxidase,7,,4,4,4,cover,Tetrakis(4-carboxyphenyl)porphine,0,0,790.79,0.0854,0.004350000,TMB + H2O2,TMB,1.0000,6.0000,0.050,0.0057143,3.8,40
CeO2,meo,peroxidase,7,,4,4,4,cover,Tetrakis(4-carboxyphenyl)porphine,0,0,790.79,0.2540,0.000013100,H2O2 + TMB,H2O2,1.0000,12.0000,0.050,0.0057143,3.8,40
Fe3O4,meo,peroxidase,7,spherical,500,500,500,cover,Adenosine triphosphate,0,0,551.14,0.0880,0.000004060,TMB + H2O2,TMB,0.0010,0.8000,0.010,0.0500000,4,25
Fe3O4,meo,peroxidase,7,spherical,500,500,500,cover,Adenosine triphosphate,0,0,551.14,30.2400,0.000003420,H2O2 + TMB,H2O2,0.0010,200.0000,0.500,0.0500000,4,25
Fe3O4,meo,peroxidase,7,,30,30,30,cover,sodium citrate,0,0,192.12,0.2400,0.000170000,TMB + H2O2,TMB,0.0010,3.0000,0.010,0.3500000,7.4,37
Fe3O4,meo,peroxidase,7,,40,40,40,cover,dextran,0,0,14400.00,0.3000,0.000125000,TMB + H2O2,TMB,0.0010,3.0000,0.010,0.3500000,7.4,37
Fe3O4,meo,peroxidase,7,,40,40,40,cover,Heparin,0,0,15000.00,0.2200,0.000240000,TMB + H2O2,TMB,0.0010,3.0000,0.010,11.6666667,7.4,25
Fe3O4,meo,peroxidase,7,,40,40,40,cover,Glycine,0,0,75.07,0.5500,0.000096000,TMB + H2O2,TMB,0.0010,3.0000,0.010,11.6666667,7.4,25
Fe3O4,meo,peroxidase,7,,40,40,40,cover,poly(L-lysine),0,0,10000.00,0.6900,0.000046000,TMB + H2O2,TMB,0.0010,3.0000,0.010,11.6666667,7.4,25
Fe3O4,meo,peroxidase,7,,40,40,40,cover,Poly(ethylenimine),0,0,10000.00,0.7100,0.000042000,TMB + H2O2,TMB,0.0010,3.0000,0.010,11.6666667,7.4,25
Fe3O4,meo,peroxidase,7,,30,30,30,cover,sodium citrate,0,0,192.12,0.7300,0.000145000,ABTS + H2O2,ABTS,0.0010,2.5000,0.005,11.6666667,7.4,25
Fe3O4,meo,peroxidase,7,,40,40,40,cover,dextran,0,0,14400.00,0.8100,0.000115000,ABTS + H2O2,ABTS,0.0010,2.5000,0.005,11.6666667,7.4,25
Fe3O4,meo,peroxidase,7,,40,40,40,cover,Heparin,0,0,15000.00,0.9600,0.000052000,ABTS + H2O2,ABTS,0.0010,2.5000,0.005,11.6666667,7.4,25
Fe3O4,meo,peroxidase,7,,40,40,40,cover,Glycine,0,0,75.07,0.2000,0.000297000,ABTS + H2O2,ABTS,0.0010,2.5000,0.005,11.6666667,7.4,25
Fe3O4,meo,peroxidase,7,,40,40,40,cover,poly(L-lysine),0,0,10000.00,0.1900,0.000450000,ABTS + H2O2,ABTS,0.0010,2.5000,0.005,11.6666667,7.4,25
Fe3O4,meo,peroxidase,7,,40,40,40,cover,Poly(ethylenimine),0,0,10000.00,0.1200,0.000610000,ABTS + H2O2,ABTS,0.0010,2.5000,0.005,11.6666667,7.4,25
Fe3O4,meo,peroxidase,7,,3.5,3.5,3.5,cover,Dopamine,0,0,153.18,0.0028,0.000014200,H2O2 + TMB,H2O2,0.0000,0.0001,3.650,0.0200000,4.6,25
MnFe2O4,bimeo,peroxidase,7,,2.7,2.7,2.7,cover,Dopamine,0,0,153.18,0.0003,0.000119200,H2O2 + TMB,H2O2,0.0000,0.0001,3.650,0.0200000,4.6,25
NiFe2O4,bimeo,peroxidase,7,,2.6,2.6,2.6,cover,Dopamine,0,0,153.18,0.0003,0.000039600,H2O2 + TMB,H2O2,0.0000,0.0001,3.650,0.0200000,4.6,25
CuFe2O4,bimeo,peroxidase,7,,2.3,2.3,2.3,cover,Dopamine,0,0,153.18,0.0012,0.000082300,H2O2 + TMB,H2O2,0.0000,0.0001,3.650,0.0200000,4.6,25
CoFe2O4,bimeo,peroxidase,7,,2.2,2.2,2.2,cover,Dopamine,0,0,153.18,0.0052,0.000239000,H2O2 + TMB,H2O2,0.0000,0.0001,3.650,0.0200000,4.6,25
Ir,me,peroxidase,0,,3.5,3.5,3.5,cover,tannic acid,0,0,1701.19,0.0300,0.000017000,TMB + H2O2,TMB,0.0250,0.3000,5.000,0.00003844,4,35
Ir,me,peroxidase,0,,3.5,3.5,3.5,cover,tannic acid,0,0,1701.19,18.0200,0.000081000,H2O2 + TMB,H2O2,2.5000,30.0000,0.120,0.00003844,4,35
FeWO4,bimeo,peroxidase,2,nanosheet,15.7,15.7,15.7,cover,poly(ethylene oxide),oleic acid,0,282.50,0.0300,0.000122500,TMB + H2O2,TMB,0.0500,0.5000,0.100,151.8413000,4,25
FeWO4,bimeo,peroxidase,2,nanosheet,15.7,15.7,15.7,cover,poly(ethylene oxide),oleic acid,0,282.50,3.2600,0.004350000,H2O2 + TMB,H2O2,0.0050,0.1000,0.300,151.8413000,4,25
Fe2O3,meo,peroxidase,7,,250,250,250,cover,Dopamine,0,0,153.18,0.0992,0.000001560,TMB + H2O2,TMB,0.1000,1.0000,700.000,0.0150000,3.6,25
Fe2O3,meo,peroxidase,7,,250,250,250,cover,Dopamine,0,0,153.18,114.0000,0.000001970,H2O2 + TMB,H2O2,100.0000,"1,000.0000",0.900,0.0150000,3.6,25
CeO2,meo,oxidase,,spherical,5,5,5,naked,naked,0,0,0.00,0.1800,0.001200000,ABTS,ABTS,0.0001,1.5000,0.000,0.0100000,4,25
CeO2,meo,oxidase,,spherical,5,5,5,naked,naked,0,0,0.00,1.5000,0.000069000,TMB,TMB,0.0001,1.5000,0.000,0.0100000,4,25
Mn3O4,meo,oxidase,4,spherical,150,150,150,naked,naked,0,0,0.00,0.0250,0.000050700,TMB,TMB,0.0300,1.0000,0.000,0.0050000,3.5,35
MnO2,meo,oxidase,4,spherical,70,70,70,naked,naked,0,0,0.00,0.0612,0.000306000,AR,AR,0.0025,0.1000,0.000,0.0500000,9,25
Fe3O4,meo,oxidase,7,spherical,35,35,35,naked,naked,0,0,0.00,0.0963,0.000001100,AR,AR,0.0025,0.1000,0.000,0.0500000,9,25
Mn2Fe2O5,bimeo,oxidase,7,spherical,75,75,75,naked,naked,0,0,0.00,0.0342,0.000244000,AR,AR,0.0025,0.1000,0.000,0.0500000,9,25
Mn2Fe2O5,bimeo,oxidase,7,spherical,51,51,51,naked,naked,0,0,0.00,0.0401,0.000310000,AR,AR,0.0025,0.1000,0.000,0.0500000,9,25
Mn2Fe2O5,bimeo,oxidase,7,spherical,39,39,39,naked,naked,0,0,0.00,0.0486,0.000625000,AR,AR,0.0025,0.1000,0.000,0.0500000,9,25
CeO2,meo,oxidase,7,cube,10.2,10.2,10.2,additional,naked,poly(N-Vinylpyrrolidone),0,55000.00,0.9600,0.000190000,TMB,TMB,0.1000,0.6500,0.000,0.3300000,4,25
CeO2,meo,oxidase,7,flowers,31.1,31.1,31.1,additional,naked,poly(N-Vinylpyrrolidone),0,55000.00,26.6400,0.000060000,TMB,TMB,0.1000,0.6500,0.000,0.3300000,4,25
CeO2,meo,oxidase,7,flowers,6.1,6.1,6.1,additional,naked,poly(N-Vinylpyrrolidone),0,55000.00,0.0700,0.000100000,TMB,TMB,0.1000,0.6500,0.000,0.3300000,4,25
