Repository: kr4cket/chemistry

# Исследование неорганических ферментов и их активности
Целью данного исследования является анализ активности неорганических ферментов

# Этапы
1. Предобработка данных
2. Автоматизация работы

## Предобработка данных
На данном этапе использовали датасет неорганических ферментов, полученный из открытых источников.
Проведены исследования активности ферментов. Выявлены самые активные ферменты и самый часто встречающийся тип активности среди ферментов

Результаты исследований можно увидеть [processing.ipynb](data_processing%2Fprocessing.ipynb)

Для самостоятельного запуска ноутбука необходимо установить зависимости:

```
    pip install -r .\data_processing\requirements.txt
```

File: assets/db.csv (part 5 of 5)
AgVO3,bimeo,peroxidase,2,nanorod-like,800,54,54,naked,naked,0,0,0.00,5.2910,no,H2O2 + TMB,H2O2,1.0000,50.0000,0.100,0.0045000,4,25
CoMoO4,bimeo,peroxidase,2,belt-like,5000,300,300,naked,naked,0,0,0.00,0.0770,0.000510500,TMB + H2O2,TMB,0.1000,0.8000,20.000,0.0150000,4,25
AgVO3,bimeo,peroxidase,2,nanobelts,1500,100,100,naked,naked,0,0,0.00,8.0300,no,TMB + H2O2,TMB,0.6000,1.6000,10.000,0.3000000,5,25
AgVO3,bimeo,peroxidase,2,nanobelts,1500,100,100,naked,naked,0,0,0.00,14.0000,no,H2O2 + TMB,H2O2,1.0000,50.0000,0.800,0.3000000,5,25
Hg0.1Pt,bime,peroxidase,7,sphere,2.5,2.5,2.5,cover,citric acid,0,0,192.12,0.2570,0.000037200,TMB + H2O2,TMB,,,,,,
Hg0.1Pt,bime,peroxidase,7,sphere,2.5,2.5,2.5,cover,citric acid,0,0,192.12,295.0000,0.000022300,H2O2 + TMB,H2O2,,,,,,
Ag3PO4,salt,oxidase,7,cube,1600,1600,1600,naked,naked,0,0,0,3.3100,0.002770000,OPD,OPD,0.7000,1.3000,no,0.0200000,4.5,50
Ag3PO4,salt,oxidase,7,cube,1600,1600,1600,naked,naked,0,0,0,2.0900,0.024200000,TMB,TMB,0.0500,0.2500,no,0.0700000,6,20
Ag/Ag3PO4,comp,oxidase,7,cube,1620,1620,1620,naked,naked,0,0,0,1.2300,0.005180000,OPD,OPD,0.7000,1.3000,no,0.0200000,4.5,50
Ag/Ag3PO4,comp,oxidase,7,cube,1620,1620,1620,naked,naked,0,0,0,0.1100,0.006320000,TMB,TMB,0.0500,0.2500,no,0.0700000,6,20
(CeO2)0.1/TiO2,comp,peroxidase,,rods,100,20,20,naked,naked,0,0,0,0.0970,0.000055400,TMB + H2O2,TMB,0.0050,0.3000,1.000,0.0500000,4,25
(CeO2)0.1/TiO2,comp,peroxidase,,rods,100,20,20,naked,naked,0,0,0,0.0400,0.000022700,H2O2 + TMB,H2O2,0.0050,1.0000,0.250,0.0500000,4,25
Fe0.15-CoO,bimeo,peroxidase,7,nanoflowers,450,450,450,naked,naked,0,0,0,0.1700,0.000509000,TMB + H2O2,TMB,0.0010,0.1000,20.000,0.3000000,4,25
Fe0.15-CoO,bimeo,peroxidase,7,nanoflowers,450,450,450,naked,naked,0,0,0,11.2000,0.000241000,H2O2 + TMB,H2O2,2.0000,20.0000,0.100,0.3000000,4,25
Fe3O4,meo,peroxidase,7,sphere,89.8,89.8,89.8,naked,naked,0,0,0,1.0600,0.000168000,TMB + H2O2,TMB,0.0100,0.8000,100.000,0.0000200,4.5,
Fe3O4,meo,peroxidase,7,sphere,89.8,89.8,89.8,naked,naked,0,0,0,56.8900,0.000596000,H2O2 + TMB,H2O2,10.0000,600.0000,0.800,0.0000200,4.5,
Co0.5-Fe3O4,comp,peroxidase,7,sphere,94.6,94.6,94.6,naked,naked,0,0,0,1.1700,0.000379000,TMB + H2O2,TMB,0.0100,0.8000,100.000,0.0000200,4.5,
Co0.5-Fe3O4,comp,peroxidase,7,sphere,94.6,94.6,94.6,naked,naked,0,0,0,0.1900,0.000715000,H2O2 + TMB,H2O2,10.0000,600.0000,0.800,0.0000200,4.5,
Fe3O4-Cu-Cu2O,comp,peroxidase,7,sphere,50,50,50,naked,naked,0,0,0,0.8500,0.000131000,OPD + H2O2,OPD,0.2000,1.5000,2.000,0.0500000,8,25
Fe3O4-Cu-Cu2O,comp,peroxidase,7,sphere,50,50,50,naked,naked,0,0,0,2.3000,0.000119000,H2O2 + OPD,H2O2,0.2000,6.0000,1.000,0.0500000,8,25
Fe3O4-Cu-Cu2O,comp,peroxidase,7,sphere,50,50,50,naked,naked,0,0,0,0.8700,0.000132000,OPD + H2O2,OPD,0.2000,1.5000,2.000,0.0500000,8,25
Fe3O4-Cu-Cu2O,comp,peroxidase,7,sphere,50,50,50,naked,naked,0,0,0,2.4000,0.000125000,H2O2 + OPD,H2O2,0.2000,6.0000,1.000,0.0500000,8,25
Fe3O4-Cu-Cu2O,comp,peroxidase,7,sphere,50,50,50,naked,naked,0,0,0,0.1550,0.000017100,TMB + H2O2,TMB,0.0250,0.3000,20.000,0.0500000,4,25
Fe3O4-Cu-Cu2O,comp,peroxidase,7,sphere,50,50,50,naked,naked,0,0,0,116.3000,0.000092300,H2O2 + TMB,H2O2,2.0000,100.0000,0.200,0.0500000,4,25
Fe2O3/Fe4(Fe(CN)6)4,comp,peroxidase,6,sphere,46,46,46,additional,naked,0,ethylenediamine,60.10,1.2200,0.000044310,"3,5-DTBC + H2O2","3,5-DTBC",0.0100,8.0000,208.000,0.0200000,7,40
Fe2O3/Fe4(Fe(CN)6)4,comp,peroxidase,6,sphere,46,46,46,additional,naked,0,ethylenediamine,60.10,91.5400,0.000083080,"H2O2 + 3,5-DTBC",H2O2,49.0000,"1,000.0000",4.500,0.0200000,7,40
Fe2O3,meo,peroxidase,7,sphere,200,200,200,cover,Tetrakis(4-carboxyphenyl)porphine,0,0,790.79,0.0265,0.000000171,TMB + H2O2,TMB,0.4000,2.0000,250.000,0.0185000,5,
Fe2O3,meo,peroxidase,7,sphere,200,200,200,cover,Tetrakis(4-carboxyphenyl)porphine,0,0,790.79,0.0132,0.000000434,H2O2 + TMB,H2O2,10.0000,120.0000,1.000,0.0185000,5,
Fe2O3,meo,peroxidase,7,sphere,35,35,35,additional,naked,0,ethylenediamine,60.10,0.0887,0.000009700,TMB + H2O2,TMB,0.0800,0.3200,987.000,0.1000000,4,
Fe2O3,meo,peroxidase,7,sphere,35,35,35,additional,naked,0,ethylenediamine,60.10,157.1900,0.000012840,H2O2 + TMB,H2O2,40.0000,80.0000,0.100,0.1000000,4,
Pd@Fe2O3,core-shell,peroxidase,7,sphere,70,70,70,cover,poly(ethylene oxide),oleic acid,trimethylamine N-oxide,2450.00,0.0490,0.000102000,ABTS + H2O2,ABTS,0.0100,0.5000,2.000,0.0018000,3.6,37
Pd@Fe2O3,core-shell,peroxidase,7,sphere,70,70,70,cover,poly(ethylene oxide),oleic acid,trimethylamine N-oxide,2450.00,0.2540,0.000128000,H2O2 + ABTS,H2O2,0.0100,0.5000,0.150,0.0018000,3.6,37
Pd@Fe2O3,core-shell,peroxidase,7,sphere,70,70,70,cover,poly(ethylene oxide),oleic acid,trimethylamine N-oxide,2450.00,0.1000,0.000170000,TMB + H2O2,TMB,0.0010,0.2500,25.000,0.0030000,3.6,37
Si-CoO,comp,peroxidase,7,rods,1000,70,70,naked,naked,0,0,0,0.0589,0.000250000,TMB + H2O2,TMB,20.0000,100.0000,250.000,0.3000000,5,25
Si-CoO,comp,peroxidase,7,rods,1000,70,70,naked,naked,0,0,0,0.0230,0.000104000,H2O2 + TMB,H2O2,0.0100,0.1000,1.000,0.3000000,5,25
SiO2@Co3O4,core-shell,peroxidase,7,sphere,63,63,63,naked,naked,0,0,0,0.0870,0.000000120,TMB + H2O2,TMB,0.0150,0.4000,100.000,0.0100000,5,30
SiO2@Co3O4,core-shell,peroxidase,7,sphere,63,63,63,naked,naked,0,0,0,25.2000,0.000000150,H2O2 + TMB,H2O2,20.0000,200.0000,0.300,0.0100000,5,30
Cu-CuFe2O4,comp,peroxidase,7,sphere,7,7,7,cover,sodium dodecyl benzenesulphonate,0,0,348.48,0.3900,0.000239000,TMB + H2O2,TMB,0.0500,0.8000,0.200,0.5000000,4,35
Cu-CuFe2O4,comp,peroxidase,7,sphere,7,7,7,cover,sodium dodecyl benzenesulphonate,0,0,348.48,0.2100,0.000474000,H2O2 + TMB,H2O2,0.0500,0.8000,0.400,0.5000000,4,35
Fe2O3/CoNi,comp,peroxidase,5,sphere,700,700,700,naked,naked,0,0,0,0.2300,0.000135000,TMB + H2O2,TMB,0.2500,2.5000,130.000,3.0000000,6,20
Fe2O3/CoNi,comp,peroxidase,5,sphere,700,700,700,naked,naked,0,0,0,0.4200,0.000093000,H2O2 + TMB,H2O2,6.0000,160.0000,0.350,3.0000000,6,20
MoS2/Fe3O4,comp,peroxidase,6,nanoflowers,1000,1000,1000,naked,naked,0,0,0,0.3500,0.000350000,TMB + H2O2,TMB,0.1429,2.5000,200.000,0.0600000,,25
MoS2/Fe3O4,comp,peroxidase,6,nanoflowers,1000,1000,1000,naked,naked,0,0,0,2.5000,0.000033000,H2O2 + TMB,H2O2,4.0000,100.0000,1.300,0.0600000,,25
MoS2@MgFe2O4,core-shell,peroxidase,7,nanoflowers,200,200,200,naked,naked,0,0,0,0.8060,0.001413000,TMB + H2O2,TMB,0.1000,1.2000,0.100,0.0100000,4,45
MoS2@MgFe2O4,core-shell,peroxidase,7,nanoflowers,200,200,200,naked,naked,0,0,0,0.2380,0.000378000,H2O2 + TMB,H2O2,0.1000,2.0000,0.500,0.0100000,4,45
MoS2@MgFe2O4,core-shell,peroxidase,7,nanoflowers,200,200,200,naked,naked,0,0,0,1.0300,0.000141,ABTS + H2O2,ABTS,,,0.100,0.0100000,4,45
MoS2–Pt0.74Ag0.26,comp,peroxidase,6,plates,200,200,200,cover,poly(allylamine hydrochloride),0,0,180000.00,25.7100,0.000072900,TMB + H2O2,TMB,0.6000,8.0000,1.000,,4,50
MoS2–Pt0.74Ag0.26,comp,peroxidase,6,plates,200,200,200,cover,poly(allylamine hydrochloride),0,0,180000.00,0.3860,0.000032200,H2O2 + TMB,H2O2,0.1000,4.0000,1.000,,4,50
NiCo2S4,bime salt,peroxidase,7,sphere,570,570,570,cover,Tetrakis(4-carboxyphenyl)porphine,0,0,790.79,0.3000,0.000348600,TMB + H2O2,TMB,0.0010,0.1000,25.000,,4,25
NiCo2S4,bime salt,peroxidase,7,sphere,570,570,570,cover,Tetrakis(4-carboxyphenyl)porphine,0,0,790.79,4.5000,0.000043200,H2O2 + TMB,H2O2,1.0000,10.0000,0.100,,4,25
Fe-Ag2S,bime salt,peroxidase,2,sphere,15,15,15,naked,naked,0,0,0,0.0756,0.000020900,TMB + H2O2,TMB,0.0100,0.0700,250.000,0.2400000,4,55
Fe-Ag2S,bime salt,peroxidase,2,sphere,15,15,15,naked,naked,0,0,0,0.4710,0.000374000,H2O2 + TMB,H2O2,0.0100,0.0800,1.000,0.2400000,4,55
4N-TiO2,meo,peroxidase,4,sphere,100,100,100,naked,naked,0,0,0,0.4500,0.000115000,TMB + H2O2,TMB,0.3000,2.4000,0.300,4.5000000,7.4,25
4N-TiO2,meo,peroxidase,4,sphere,100,100,100,naked,naked,0,0,0,0.7500,0.000068000,H2O2 + TMB,H2O2,0.0100,0.3000,1.200,4.5000000,7.4,25
4N-TiO2,meo,peroxidase,4,sphere,100,100,100,cover,1-Ethyl-3-methylimidazolium acetate,0,acetic acid,170.21,0.3500,0.000071000,TMB + H2O2,TMB,0.3000,2.4000,0.300,4.5000000,7.4,25
4N-TiO2,meo,peroxidase,4,sphere,100,100,100,cover,1-Ethyl-3-methylimidazolium acetate,0,acetic acid,170.21,0.6400,0.000085000,H2O2 + TMB,H2O2,0.0100,0.3000,1.200,4.5000000,7.4,25
PdCu,bime,oxidase,7,chain-like,100,7,7,cover,poly(dopamine),0,0,,0.1270,0.000086110,TMB,TMB,0.0100,2.0000,no,0.5000000,4,50
Pd,me,oxidase,7,chain-like,100,7,7,cover,poly(dopamine),0,0,,0.1940,0.000062460,TMB,TMB,0.0100,2.0000,no,0.5000000,4,50
PdCu,me,oxidase,7,chain-like,100,7,7,additional,naked,poly(dopamine),0,,0.8390,0.000052540,TMB,TMB,0.0100,2.0000,no,0.5000000,4,50
Pd/C,me,oxidase,7,square-like,200,200,3,additional,naked,poly(N-Vinylpyrrolidone),ascorbic acid,55000.00,0.0930,0.000017900,TMB,TMB,0.0100,0.8000,no,0.3130000,4.4,45
Pd/C,me,oxidase,7,square-like,200,200,3,additional,naked,poly(N-Vinylpyrrolidone),ascorbic acid,55000.00,0.1170,0.000005400,TMB,TMB,0.0100,0.8000,no,0.3130000,4.4,45
Pd,me,oxidase,7,square-like,200,200,3,additional,naked,poly(N-Vinylpyrrolidone),ascorbic acid,55000.00,0.1010,0.000011600,TMB,TMB,0.0100,0.8000,no,0.3130000,4.4,45
Pd-As0.01,bime,oxidase,7,sphere,3.8,3.8,3.8,cover,dithiothreitol,0,0,154.25,0.1700,0.000028000,TMB,TMB,0.0300,0.1650,no,0.2000000,4,25
Pd3.5-Ir,bime,peroxidase,7,octahedron,3.3,3.3,3.3,additional,naked,poly(N-Vinylpyrrolidone),ascorbic acid,55000.00,0.2700,0.000630000,TMB + H2O2,TMB,0.0100,0.6000,"2,000.000",,,
Pd3.5-Ir,bime,peroxidase,7,octahedron,5.9,5.9,5.9,additional,naked,poly(N-Vinylpyrrolidone),ascorbic acid,55000.00,0.6400,0.001300000,TMB + H2O2,TMB,0.0100,0.6000,"2,000.000",,,
Pd3.5-Ir,bime,peroxidase,7,octahedron,9.8,9.8,9.8,additional,naked,poly(N-Vinylpyrrolidone),ascorbic acid,55000.00,0.4000,0.000890000,TMB + H2O2,TMB,0.0100,0.6000,"2,000.000",,,
Pd3.5-Ir,bime,peroxidase,7,octahedron,13,13,13,additional,naked,poly(N-Vinylpyrrolidone),ascorbic acid,55000.00,0.3400,0.000720000,TMB + H2O2,TMB,0.0100,0.6000,"2,000.000",,,
Pd,me,oxidase,7,nanoplate,8.4,8.4,2,additional,naked,poly(N-Vinylpyrrolidone),"Cetrimonium bromide, citric acid",29000.00,0.0860,0.000015200,OPD,OPD,0.0100,1.1000,no,0.0160000,7.4,
Pd/C3N4,comp,oxidase,7,nanoplate,8.4,8.4,2,additional,naked,poly(N-Vinylpyrrolidone),"Cetrimonium bromide, citric acid",29000.00,0.1210,0.000010500,OPD,OPD,0.0100,1.1000,no,0.4020000,7.4,
Pd,me,oxidase,3,,,,,additional,naked,0,dipyridylamine,342.40,0.0268,0.000070840,terephthalic acid ,terephthalic acid ,0.1000,5.0000,no,,4.2,
Ce2(CO3)2O,bime salt,oxidase,3,sphere,200,200,200,naked,naked,0,0,0,2.3300,0.000010000,TMB,TMB,0.5000,15.0000,no,1.0000000,4,25
Fe–Mn,bime,oxidase,3,urchin,500,500,500,naked,naked,0,0,0,0.2000,0.000102500,TMB,TMB,0.1000,1.0000,no,0.1250000,3,25
Au@Pt,core-shell,oxidase,7,sphere,48.1,48.1,48.1,additional,naked,0,"therabloat, ascorbic acid",12600.00,0.1920,0.000081600,TMB,TMB,0.1500,1.4000,no,1.0000000,6,25
Au@Pt,core-shell,oxidase,7,sphere,48.1,48.1,48.1,additional,naked,0,"therabloat, ascorbic acid",12600.00,0.2680,0.000015300,OPD,OPD,0.2500,3.2500,no,1.0000000,6,25
MnO2,meo,oxidase,6,nanosheets,100,100,100,additional,naked,0,oleic acid,282.47,0.0950,0.000260000,TMB,TMB,0.1000,5.0000,no,0.0610000,4,25
Pt,me,oxidase,7,sphere,45,45,45,additional,naked,0,trisodium citrate,192.12,0.6200,0.000011000,TMB,TMB,0.1000,5.0000,no,0.0610000,4,25
Pt@MnO2,core-shell,oxidase,6,nanosheets,250,250,250,additional,naked,0,"oleic acid, trisodium citrate",474.59,0.0150,0.000156000,TMB,TMB,0.1000,5.0000,no,0.0610000,4,25
MnO2/C,meo,oxidase,,nanorods,200,10,10,naked,naked,0,0,0,0.1100,0.000244000,TMB,TMB,0.0100,0.2000,no,1.0000000,4,25
Cu/Cu2O ,comp,oxidase,7,sphere,60,60,60,naked,naked,0,0,0,0.3560,0.640000000,ascorbic acid,ascorbic acid,0.0100,0.3500,no,0.1000000,7.4,
Cu/Cu2O ,comp,oxidase,7,sphere,80,80,80,cover,glutathione,0,0,307.33,0.1890,0.907000000,ascorbic acid,ascorbic acid,0.0100,0.3500,no,0.1000000,7.4,
Cu,me,oxidase,,cuboid-like,400,400,400,cover,2-aminoterephthalic acid,0,0,181.15,0.7513,0.000760000,"3,5-DTBC","3,5-DTBC",0.1000,3.0000,no,1.0000000,8,37
Pt,me,oxidase,,sphere,2.95,2.95,2.95,cover,citric acid,0,0,192.12,0.6819,0.000173900,TOOS,TOOS,0.1000,1.6000,no,,8,40
Pt,me,oxidase,,sphere,2.95,2.95,2.95,cover,citric acid,0,0,192.12,0.0092,0.000185400,MBTH,MBTH,0.0100,0.2200,no,,8,40
Pt,me,oxidase,,sphere,2.95,2.95,2.95,cover,citric acid,0,0,192.12,0.1369,0.000164500,TOOS + MBTH,TOOS + MBTH,0.1000,2.2000,no,,8,40
Pt,me,oxidase,7,sphere,3.3,3.3,3.3,cover,chitosan,0,0,150000.00,0.201,0.000777,ascorbic acid,ascorbic acid,0.0860,0.160000000,no,1.9580000,5,
Pt,me,oxidase,7,sphere,3.3,3.3,3.3,cover,chitosan,0,0,200000.00,0.3850,0.000528000,ascorbic acid,ascorbic acid,0.0100,0.2500,no,1.9580000,5,
CoMnO3,bimeo,oxidase,5,nanofiber,2000,30,30,naked,naked,0,0,0,0.1670,0.000674000,TMB,TMB,0.2500,2.5000,no,0.0500000,4,40
H-MnO2,meo,oxidase,6,sphere,150,150,150,naked,naked,0,citric acid,192.12,0.7810,0.000668000,TMB,TMB,0.1000,8.0000,no,0.1000000,4,
Co1.5Mn1.5O4,bimeo,peroxidase,7,sphere-like,140,140,140,naked,naked,0,nitric acid ,63.01,0.0160,0.000018800,TMB + H2O2,TMB,0.0100,0.5000,10.000,0.0300000,4,50
Co1.5Mn1.5O4,bimeo,peroxidase,7,sphere-like,140,140,140,naked,naked,0,nitric acid ,63.01,14.4600,0.000087600,H2O2 + TMB,H2O2,1.0000,200.0000,10.000,0.0300000,4,50
Co1.5Mn1.5O4,bimeo,oxidase,7,sphere-like,140,140,140,naked,naked,0,nitric acid ,63.01,0.0029,0.000018940,TMB,TMB,1.0000,200.0000,no,0.0300000,4,50
Co1.5Mn1.5O4,bimeo,laccase,7,sphere-like,140,140,140,naked,naked,0,nitric acid ,63.01,0.0128,0.000079200,Dopamine,Dopamine,0.0010,0.1000,no,0.0300000,5,30
Co1.5Mn1.5O4,bimeo,catalase,7,sphere-like,140,140,140,naked,naked,0,nitric acid ,63.01,210.0000,0.002641380,H2O2 + Dopamine,H2O2,10.0000,800.0000,10.000,0.0300000,7,
Pt,me,oxidase,,sphere-like,100,100,100,additional,naked,0,citric acid,192.12,0.0550,0.000467000,TMB,TMB,0.0100,0.1600,no,,3,
Pt,me,oxidase,,sphere-like,100,100,100,additional,naked,0,citric acid,192.12,0.1220,0.000001510,TMB,TMB,0.0600,0.2400,no,,7,
Pt,me,oxidase,,nanofibers,1000,100,100,cover,Fluorenylmethoxycarbonyl diphenylalanine,,citric acid,463.50,0.0270,0.000252000,TMB,TMB,0.0100,0.1600,no,,3,
Pt,me,oxidase,,nanofibers,1000,100,100,cover,Fluorenylmethoxycarbonyl diphenylalanine,,citric acid,463.50,0.0350,0.000177000,TMB,TMB,0.0600,0.2400,no,,7,
V2C,bime,oxidase,,nanosheets,5000,50,50,additional,naked,0,tetrapropylammonium hydroxide,203.36,0.1630,0.000040750,TMB,TMB,0.0100,0.6000,no,0.0375000,4,
Pd,me,catalase,,octahedrons,10,10,10,additional,naked,poly(N-Vinylpyrrolidone),ascorbic acid,55000.00,135.1000,0.005900000,H2O2,H2O2,5.0000,100.0000,no,0.0250000,,
Pd,me,catalase,,nanocubes,10,10,10,additional,naked,poly(N-Vinylpyrrolidone),ascorbic acid,55000.00,102.4000,0.002200000,H2O2,H2O2,5.0000,100.0000,no,0.0250000,,
AuPt0.178,bime,catalase,7,rod-like,60,22,22,cover,Cetrimonium bromide,0,l-ascorbic acid,364.45,0.0691,0.000253000,Fe2+ + apotransferrin,Fe2+,0.0010,0.2000,0.100,,7,37
Au,me,peroxidase,7,spherical,15,15,15,cover,sodium citrate,0,0,192.12,0.0005,0.000030690,,Cr6+,0.0000,0.0030,,,3,25
Fe3O4,meo,peroxidase,7,spherical,80,80,80,naked,naked,0,0,0.00,0.4113,0.000134000,TMB + H2O2,TMB,0.1600,1.0000,8.820,0.0100000,3.6,30
Fe3O4,meo,peroxidase,7,spherical,80,80,80,naked,naked,0,0,0.00,0.3033,0.000124000,TMB + H2O2,TMB,0.1600,1.0000,8.820,0.0100000,4,30
Fe3O4,meo,peroxidase,7,spherical,80,80,80,naked,naked,0,0,0.00,0.3582,0.000106000,TMB + H2O2,TMB,0.1600,1.0000,8.820,0.0100000,3.6,37
Fe3O4,meo,peroxidase,7,spherical,80,80,80,naked,naked,0,0,0.00,0.7804,0.000463000,TMB + H2O2,TMB,0.1600,1.0000,8.820,0.0100000,4,37
CoFe,bime,peroxidase,0,rod-like,2000,200,200,naked,naked,0,0,0.00,0.9598,0.000090900,TMB + H2O2,TMB,0.1600,1.0000,8.820,0.0100000,3.6,30
CoFe,bime,peroxidase,0,rod-like,2000,200,200,naked,naked,0,0,0.00,0.3912,0.000314000,TMB + H2O2,TMB,0.1600,1.0000,8.820,0.0100000,4,30
CoFe,bime,peroxidase,0,rod-like,2000,200,200,naked,naked,0,0,0.00,0.5245,0.000149000,TMB + H2O2,TMB,0.1600,1.0000,8.820,0.0100000,3.6,37
CoFe,bime,peroxidase,0,rod-like,2000,200,200,naked,naked,0,0,0.00,0.8270,0.000305000,TMB + H2O2,TMB,0.1600,1.0000,8.820,0.0100000,4,37
CoFe,bime,peroxidase,7,rod-like,2000,200,200,naked,naked,0,0,0.00,1.0126,0.000771000,TMB + H2O2,TMB,0.1600,1.0000,8.820,0.0100000,3.6,30
CoFe,bime,peroxidase,7,rod-like,2000,200,200,naked,naked,0,0,0.00,0.2432,0.000675000,TMB + H2O2,TMB,0.1600,1.0000,8.820,0.0100000,4,30
CoFe,bime,peroxidase,7,rod-like,2000,200,200,naked,naked,0,0,0.00,0.6549,0.000548000,TMB + H2O2,TMB,0.1600,1.0000,8.820,0.0100000,3.6,37
CoFe,bime,peroxidase,7,rod-like,2000,200,200,naked,naked,0,0,0.00,0.3496,0.000990000,TMB + H2O2,TMB,0.1600,1.0000,8.820,0.0100000,4,37
ZnFe2O4,bimeo,peroxidase,7,spherical,10,10,10,naked,naked,0,0,0.00,0.9147,0.000880000,TMB + H2O2,TMB,0.1600,1.0000,8.820,0.0100000,3.6,30
ZnFe2O4,bimeo,peroxidase,7,spherical,10,10,10,naked,naked,0,0,0.00,0.6049,0.000463000,TMB + H2O2,TMB,0.1600,1.0000,8.820,0.0100000,4,30
ZnFe2O4,bimeo,peroxidase,7,spherical,10,10,10,naked,naked,0,0,0.00,1.0328,0.000707000,TMB + H2O2,TMB,0.1600,1.0000,8.820,0.0100000,3.6,37
ZnFe2O4,bimeo,peroxidase,7,spherical,10,10,10,naked,naked,0,0,0.00,0.8139,0.000542000,TMB + H2O2,TMB,0.1600,1.0000,8.820,0.0100000,4,37
CeO2,meo,peroxidase,7,nanosheet ,200,200,10,additional,naked,0,terephthalic acid,166.13,0.1630,0.001331000,TMB + H2O2,TMB,0.5000,3.8000,,2.0000000,,
CeO2,meo,peroxidase,7,nanosheet ,200,200,10,additional,naked,0,terephthalic acid,166.13,198.3400,0.001515000,H2O2 + TMB,H2O2,50.0000,600.0000,,2.0000000,,
Ce,me,peroxidase,7,spherical,3.5,3.5,3.5,cover,citric acid,0,0,192.12,308.0000,no,TMB + H2O2,TMB,0.1000,0.8000,,0.2000000,7.4,
Ce,me,peroxidase,7,spherical,3.5,3.5,3.5,cover,citric acid,0,0,192.12,0.0200,no,H2O2 + TMB,H2O2,20.0000,200.0000,,0.2000000,7.4,
